Repository: r-williams-2/cookbook

File: SinglePhaseProblem/mc_ni_v2.034.tdb (part 8 of 9)
	
   +2*GHSERWW#+2*GHSERCO#+GHSERCC#; 6000.00  N
!REF:79 !
PARAMETER G(M6C,NI:W:CR:C;0) 273.00 +2*GHSERNI#
   +2*GHSERWW#+2*GHSERCR#+GHSERCC#-100000; 6000.00  N
!REF:pov10 !
PARAMETER G(M6C,NI:W:FE:C;0) 273.00 +2*GHSERNI#+2*GHSERWW#
   +2*GHSERFE#+GHSERCC#-55460+20*T; 6000.00  N
!REF:20 !
PARAMETER G(M6C,NI:W:MO:C;0) 273.00 +2*GHSERNI#+2*GHSERWW#
   +2*GHSERMO#+GHSERCC#-100000; 6000.00  N
!REF:pov10 !
PARAMETER G(M6C,NI:W:NI:C;0) 273.00 +4*GHSERNI#+2*GHSERWW#
   +GHSERCC#-8700-4.7*T; 6000.00  N
!REF:20 !
PARAMETER G(M6C,NI:W:SI:C;0) 273.00 +2*GHSERNI#+2*GHSERWW#
   +GHSERCC#+2*GHSERSI#-100000; 6000.00  N
!REF:pov10 !
PARAMETER G(M6C,NI:W:V:C;0) 273.00 +2*GHSERNI#+2*GHSERWW#
   +2*GHSERVV#+GHSERCC#+UNDEF#; 6000.00  N
!REF:pov10 !
PARAMETER G(M6C,NI:W:W:C;0) 273.00 +2*GHSERNI#+4*GHSERWW#
   +GHSERCC#-55500-4.7*T; 6000.00  N
!REF:20 !
$----------------------Interaction parameters----------------------
PARAMETER L(M6C,FE:MO:CR,V:C;0) 273.00 -114705+85*T; 6000.00  N
!REF:34 !
PARAMETER L(M6C,FE:MO:FE,MO:C;0) 273.00 -37700; 6000.00  N
!REF:27 !
PARAMETER L(M6C,FE:W:CR,FE:C;0) 273.00 -30000; 6000.00  N
!REF:57 !
PARAMETER L(M6C,FE:W:FE,W:C;0) 273.00 -43700; 6000.00  N
!REF:20 !
$
$###########################################################################
$                   THERMODYNAMIC PARAMETERS: M7C3
$###########################################################################
$
 PHASE M7C3  %  2 7   3 > 
Trigonal Cr-rich carbide with a large crystallographic unit cell. 
In particular Fe- and Mn-solubilities. 
>> 3 !
    CONSTITUENT M7C3  : CO,CR%,FE,MN,MO,NI,SI,V,W : C :  !
PARAMETER G(M7C3,CO:C;0) 273.00 +75000+50*T+7*GHSERCO#
 +3*GHSERCC#; 6000.00  N
!REF:73 !
PARAMETER G(M7C3,CR:C;0) 273.00 +GCRM7C3#; 6000.00  N
!REF:11 !
PARAMETER G(M7C3,FE:C;0) 273.00 +7*GHSERFE#+3*GHSERCC#
   +75000-48.2168*T; 6000.00  N
!REF:11 !
PARAMETER G(M7C3,MN:C;0) 273.00 -111765+13.092*T+7*GHSERMN#
 +3*GHSERCC#; 6000.00  N
!REF:15 !
PARAMETER G(M7C3,MO:C;0) 273.00 +7*GHSERMO#+3*GHSERCC#
 -140415+24.24*T; 6000.00  N
!REF:61 !
PARAMETER G(M7C3,NI:C;0) 273.00 +7*GHSERNI#+3*GHSERCC#
 +107130-36.605*T; 6000.00  N
!REF:11 !
PARAMETER G(M7C3,SI:C;0) 273.00 +7*GHSERSI#+3*GHSERCC#+250000; 6000.00  N
!REF:pov11 !
PARAMETER G(M7C3,V:C;0) 273.00 -454245+1518.48*T-250.981*T*LN(T)
   +2148691*T**(-1); 6000.00  N
!REF:15 !
PARAMETER G(M7C3,W:C;0) 273.00 +7*GHSERWW#+3*GHSERCC#
 +138000-50*T; 6000.00  N
!REF:57 !
$----------------------Interaction parameters----------------------
PARAMETER L(M7C3,CO,CR:C;0) 273.00 -96092; 6000.00  N
!REF:73 !
PARAMETER L(M7C3,CR,FE:C;0) 273.00 -4520-10*T; 6000.00  N
!REF:11 !
PARAMETER L(M7C3,CR,MN:C;0) 273.00 +72737-56.4964*T; 6000.00  N
!REF:58 !
PARAMETER L(M7C3,CR,MO:C;0) 273.00 +165280; 6000.00  N
!REF:61 !
PARAMETER L(M7C3,CR,NI:C;0) 273.00 +100000; 6000.00  N
!REF:11 !
PARAMETER L(M7C3,CR,V:C;0) 273.00 -110271; 6000.00  N
!REF:68 !
PARAMETER L(M7C3,FE,MN:C;0) 273.00 -43057+4.0625*T; 6000.00  N
!REF:58 !
PARAMETER G(M7C3,FE,MO:C;0) 2.98150E+02 -60000; 6000.00  N 
!REF:pov11 ! 
PARAMETER G(M7C3,FE,NI:C;0) 2.98150E+02 +UNDEF#; 6000.00  N ! 
PARAMETER G(M7C3,MO,V:C;0) 2.98150E+02 +1e-8; 6000.00  N 
!REF:pov10 ! 
PARAMETER L(M7C3,CR,FE,V:C;0) 273.00 -250158; 6000.00  N
!REF:68 !
PARAMETER G(M7C3,CR,FE,MO:C;0) 2.98150E+02 -170000; 6000.00  N 
!REF:pov11 ! 
PARAMETER G(M7C3,CR,FE,NI:C;0) 2.98150E+02 +UNDEF#; 6000.00  N ! 
PARAMETER G(M7C3,FE,MO,NI:C;0) 2.98150E+02 +UNDEF#; 6000.00  N ! 
$
$###########################################################################
$                   THERMODYNAMIC PARAMETERS: M12C
$###########################################################################
$
$M12C (Co6W6C)
 PHASE M12C %  3 6   6   1 > 
Co-W-rich carbide. 
>> 0 !
    CONSTITUENT M12C  : CO : W : C :  !
PARAMETER G(M12C,CO:W:C;0) 273.00 -82698-23.4348*T+6*GHSERCO#
   +6*GHSERWW#+GHSERCC#; 6000.00  N
!REF:79 !
$
$###########################################################################
$                   THERMODYNAMIC PARAMETERS: M23C6 
$###########################################################################
$
 PHASE M23C6  %  3 20   3   6 > 
Face-centered cubic Cr-rich carbide, can contain significant amounts
of W, Mo, V, Ni. Has a large crystallographic unit cell. 
Precipitation predominantly on grain boundaries. 
>> 4 !
    CONSTITUENT M23C6  : CO,CR%,FE,MN,NI,V : CO,CR,FE,MN,MO,NI,
    V,W : B,C% :  !
PARAMETER G(M23C6,CO:CO:B;0) 273.00 +23*GHSERCO#+6*GHSERBB#; 6000.00  N
!REF:pov09 !
PARAMETER G(M23C6,CO:CO:C;0) 273.00 +145000+116*T+23*GHSERCO#
 +6*GHSERCC#; 6000.00  N
!REF:73 !
PARAMETER G(M23C6,CO:CR:B;0) 273.00 +0.8695652*GCOM23C6#+0.1304348*GCRM23C6#
   -6*GHSERCC#+6*GHSERBB#+UNDEF#; 6000.00  N
!REF:pov09 !
PARAMETER G(M23C6,CO:CR:C;0) 273.00 +0.8695652*GCOM23C6#
   +0.1304348*GCRM23C6#; 6000.00  N
!REF:73 !
PARAMETER G(M23C6,CO:FE:B;0) 273.00 +0.8695652*GCOM23C6#
   +0.1304348*GFEM23C6#-6*GHSERCC#+6*GHSERBB#+UNDEF#; 6000.00  N
!REF:pov10 !
PARAMETER G(M23C6,CO:FE:C;0) 273.00 +0.8695652*GCOM23C6#
   +0.1304348*GFEM23C6#+UNDEF#; 6000.00  N
!REF:pov10 !
PARAMETER G(M23C6,CO:MN:B;0) 273.00 +0.8695652*GCOM23C6#
   +0.1304348*GMNM23C6#-6*GHSERCC#+6*GHSERBB#+UNDEF#; 6000.00  N
!REF:pov10 !
PARAMETER G(M23C6,CO:MN:C;0) 273.00 +0.8695652*GCOM23C6#
   +0.1304348*GMNM23C6#+UNDEF#; 6000.00  N
!REF:pov10 !
PARAMETER G(M23C6,CO:MO:B;0) 273.00 +20*GHSERCO#+3*GHSERMO#
   +6*GHSERCC#-6*GHSERCC#+6*GHSERBB#+UNDEF#; 6000.00  N
!REF:pov10 !
PARAMETER G(M23C6,CO:MO:C;0) 273.00 +200000+20*GHSERCO#+3*GHSERMO#
   +6*GHSERCC#; 6000.00  N
!REF:pov10 !
PARAMETER G(M23C6,CO:NI:B;0) 273.00 +0.869565*GCOM23C6#
   +0.130435*GNIM23C6#-6*GHSERCC#+6*GHSERBB#+UNDEF#; 6000.00  N
!REF:pov10 !
PARAMETER G(M23C6,CO:NI:C;0) 273.00 +0.869565*GCOM23C6#
   +0.130435*GNIM23C6#+UNDEF#; 6000.00  N
!REF:pov10 !
PARAMETER G(M23C6,CO:V:B;0) 273.00 +0.869565*GCOM23C6#
   +0.130435*GVM23C6#-6*GHSERCC#+6*GHSERBB#+UNDEF#; 6000.00  N
!REF:pov10 !
PARAMETER G(M23C6,CO:V:C;0) 273.00 +0.869565*GCOM23C6#
   +0.130435*GVM23C6#+UNDEF#; 6000.00  N
!REF:pov10 !
PARAMETER G(M23C6,CO:W:B;0) 273.00 +0.869565*GCOM23C6#
   +3*GHSERWW#+0.7826087*GHSERCC#-6*GHSERCC#+6*GHSERBB#+UNDEF#; 6000.00  N
!REF:pov10 !
PARAMETER G(M23C6,CO:W:C;0) 273.00 +0.869565*GCOM23C6#
   +3*GHSERWW#+0.7826087*GHSERCC#+UNDEF#; 6000.00  N
!REF:pov10 !
PARAMETER G(M23C6,CR:CO:B;0) 273.00 +0.8695652*GCRM23C6#
 +0.1304348*GCOM23C6#
   -6*GHSERCC#+6*GHSERBB#+UNDEF#; 6000.00  N
!REF:pov09 !
PARAMETER G(M23C6,CR:CO:C;0) 273.00 -76000+0.8695652*GCRM23C6#
   +0.1304348*GCOM23C6#; 6000.00  N
!REF:pov14 !
PARAMETER G(M23C6,CR:CR:B;0) 273.00 -250000+200*T+GCRM23C6#
   -6*GHSERCC#+6*GHSERBB#; 6000.00  N
!REF:pov12 !
PARAMETER G(M23C6,CR:CR:C;0) 273.00 +GCRM23C6#; 6000.00  N
!REF:11 !
PARAMETER G(M23C6,CR:FE:B;0) 273.00 -250000+100*T+0.8695652*GCRM23C6#
   +0.1304348*GFEM23C6#-6*GHSERCC#+6*GHSERBB#; 6000.00  N
!REF:pov09 !
PARAMETER G(M23C6,CR:FE:C;0) 273.00 +0.8695652*GCRM23C6#
   +0.1304348*GFEM23C6#; 6000.00  N
!REF:11 !
PARAMETER G(M23C6,CR:MN:B;0) 273.00 +0.869565*GCRM23C6#+0.130435*GMNM23C6#
   -6*GHSERCC#+6*GHSERBB#+UNDEF#; 6000.00  N
!REF:pov09 !
PARAMETER G(M23C6,CR:MN:C;0) 273.00 +0.8695652*GCRM23C6#
   +0.1304348*GMNM23C6#; 6000.00  N
!REF:58 !
PARAMETER G(M23C6,CR:MO:B;0) 273.00 +20*GHSERCR#+3*GHSERMO#
   -50000-350*T+6*GHSERBB#; 6000.00  N
!REF:pov09 !
PARAMETER G(M23C6,CR:MO:C;0) 273.00 +20*GHSERCR#+3*GHSERMO#+6*GHSERCC#
   -450000-15*T; 6000.00  N
!REF:pov14 !
PARAMETER G(M23C6,CR:NI:B;0) 273.00 +0.8695652*GCRM23C6#+0.1304348*GNIM23C6#
   -6*GHSERCC#+6*GHSERBB#-250000+250*T; 6000.00  N
!REF:pov09 !
PARAMETER G(M23C6,CR:NI:C;0) 273.00 +0.8695652*GCRM23C6#
   +0.1304348*GNIM23C6#; 6000.00  N
!REF:11 !
PARAMETER G(M23C6,CR:V:B;0) 273.00 +0.869565217*GCRM23C6#+0.130435*GVM23C6#
   -6*GHSERCC#+6*GHSERBB#+UNDEF#; 6000.00  N
!REF:pov09 !
PARAMETER G(M23C6,CR:V:C;0) 273.00 +0.869565217*GCRM23C6#
   +0.130435*GVM23C6#; 6000.00  N
!REF:52 !
PARAMETER G(M23C6,CR:W:B;0) 273.00 +0.869565217*GCRM23C6#+3*GHSERWW#
   +0.7826087*GHSERCC#+18850-75.4*T-6*GHSERCC#+6*GHSERBB#; 6000.00  N
!REF:pov09 !
PARAMETER G(M23C6,CR:W:C;0) 273.00 +0.869565217*GCRM23C6#
   +3*GHSERWW#+0.7826087*GHSERCC#+18850-75.4*T; 6000.00  N
!REF:57 !
PARAMETER G(M23C6,FE:CO:B;0) 273.00 +0.1304348*GCOM23C6#
   +0.8695652*GFEM23C6#-6*GHSERCC#+6*GHSERBB#+UNDEF#; 6000.00  N
!REF:pov10 !
PARAMETER G(M23C6,FE:CO:C;0) 273.00 +0.1304348*GCOM23C6#
   +0.8695652*GFEM23C6#+UNDEF#; 6000.00  N
!REF:pov10 !
PARAMETER G(M23C6,FE:CR:B;0) 273.00 +0.1304348*GCRM23C6#+0.8695652*GFEM23C6#
   -6*GHSERCC#+6*GHSERBB#+UNDEF#; 6000.00  N
!REF:pov09 !
PARAMETER G(M23C6,FE:CR:C;0) 273.00 +0.1304348*GCRM23C6#
   +0.8695652*GFEM23C6#; 6000.00  N
!REF:11 !
PARAMETER G(M23C6,FE:FE:B;0) 273.00 +23*GHSERFE#+6*GHSERBB#
 -391500+17.4*T; 6000.00  N
!REF:124 !
PARAMETER G(M23C6,FE:FE:C;0) 273.00 +GFEM23C6#; 6000.00  N
!REF:11 !
PARAMETER G(M23C6,FE:MN:B;0) 273.00 +0.869565*GFEM23C6#+0.130435*GMNM23C6#
   -6*GHSERCC#+6*GHSERBB#+UNDEF#; 6000.00  N
!REF:pov09 !
PARAMETER G(M23C6,FE:MN:C;0) 273.00 +0.869565*GFEM23C6#
   +0.130435*GMNM23C6#; 6000.00  N
!REF:15 !
PARAMETER G(M23C6,FE:MO:B;0) 273.00 +20*GHSERFE#+3*GHSERMO#
   -6*GHSERCC#+6*GHSERBB#+UNDEF#; 6000.00  N
!REF:pov09 !
PARAMETER G(M23C6,FE:MO:C;0) 273.00 +20*GHSERFE#+3*GHSERMO#
   +6*GHSERCC#-76351-5.0949*T; 6000.00  N
!REF:61 !
PARAMETER G(M23C6,FE:NI:B;0) 273.00 +0.8695652*GFEM23C6#+0.1304348*GNIM23C6#
   -6*GHSERCC#+6*GHSERBB#+UNDEF#; 6000.00  N
!REF:pov09 !
PARAMETER G(M23C6,FE:NI:C;0) 273.00 +0.8695652*GFEM23C6#
   +0.1304348*GNIM23C6#; 6000.00  N
!REF:11 !
PARAMETER G(M23C6,FE:V:B;0) 273.00 +0.869565*GFEM23C6#+0.130435*GVM23C6#
   -6*GHSERCC#+6*GHSERBB#+UNDEF#; 6000.00  N
!REF:pov09 !
PARAMETER G(M23C6,FE:V:C;0) 273.00 +0.869565*GFEM23C6#
   +0.130435*GVM23C6#; 6000.00  N
!REF:15 !
PARAMETER G(M23C6,FE:W:B;0) 273.00 +0.869565217*GFEM23C6#
   +3*GHSERWW#+0.7826087*GHSERCC#-103240+38.4*T-6*GHSERCC#
 +6*GHSERBB#; 6000.00  N
!REF:pov09 !
PARAMETER G(M23C6,FE:W:C;0) 273.00 +0.869565217*GFEM23C6#
   +3*GHSERWW#+0.7826087*GHSERCC#-103240+38.4*T; 6000.00  N
!REF:57 !
PARAMETER G(M23C6,MN:CO:B;0) 273.00 +0.8695652*GMNM23C6#
   +0.1304348*GCOM23C6#-6*GHSERCC#+6*GHSERBB#+UNDEF#; 6000.00  N
!REF:pov10 !
PARAMETER G(M23C6,MN:CO:C;0) 273.00 +0.8695652*GMNM23C6#
   +0.1304348*GCOM23C6#+UNDEF#; 6000.00  N
!REF:pov10 !
PARAMETER G(M23C6,MN:CR:B;0) 273.00 +0.869565*GMNM23C6#+0.130435*GCRM23C6#
   -6*GHSERCC#+6*GHSERBB#+UNDEF#; 6000.00  N
!REF:pov09 !
PARAMETER G(M23C6,MN:CR:C;0) 273.00 +0.8695652*GMNM23C6#
   +0.1304348*GCRM23C6#; 6000.00  N
!REF:58 !
PARAMETER G(M23C6,MN:FE:B;0) 273.00 +0.869565*GMNM23C6#+0.130435*GFEM23C6#
   -6*GHSERCC#+6*GHSERBB#+UNDEF#; 6000.00  N
!REF:pov09 !
PARAMETER G(M23C6,MN:FE:C;0) 273.00 +0.869565*GMNM23C6#
   +0.130435*GFEM23C6#; 6000.00  N
!REF:15 !
PARAMETER G(M23C6,MN:MN:B;0) 273.00 +GMNM23C6#-6*GHSERCC#
   +6*GHSERBB#+UNDEF#; 6000.00  N
!REF:pov09 !
PARAMETER G(M23C6,MN:MN:C;0) 273.00 +GMNM23C6#; 6000.00  N
!REF:15 !
PARAMETER G(M23C6,MN:MO:B;0) 273.00 +20*GHSERMN#+3*GHSERMO#
   +6*GHSERBB#+UNDEF#; 6000.00  N
!REF:pov10 !
PARAMETER G(M23C6,MN:MO:C;0) 273.00 +20*GHSERMN#+3*GHSERMO#
   +6*GHSERCC#+UNDEF#; 6000.00  N
!REF:pov10 !
PARAMETER G(M23C6,MN:NI:B;0) 273.00 +0.869565*GMNM23C6#
   +0.130435*GNIM23C6#-6*GHSERCC#+6*GHSERBB#+UNDEF#; 6000.00  N
!REF:pov10 !
PARAMETER G(M23C6,MN:NI:C;0) 273.00 +0.869565*GMNM23C6#
   +0.130435*GNIM23C6#+UNDEF#; 6000.00  N
!REF:pov10 !
PARAMETER G(M23C6,MN:V:B;0) 273.00 +0.869565*GMNM23C6#+0.130435*GVM23C6#
   -6*GHSERCC#+6*GHSERBB#+UNDEF#; 6000.00  N
!REF:pov09 !
PARAMETER G(M23C6,MN:V:C;0) 273.00 +0.869565*GMNM23C6#
   +0.130435*GVM23C6#; 6000.00  N
!REF:15 !
PARAMETER G(M23C6,MN:W:B;0) 273.00 +0.869565217*GMNM23C6#
   +3*GHSERWW#+0.7826087*GHSERCC#-6*GHSERCC#+6*GHSERBB#+UNDEF#; 6000.00  N
!REF:pov10 !
PARAMETER G(M23C6,MN:W:C;0) 273.00 +0.869565217*GMNM23C6#
   +3*GHSERWW#+0.7826087*GHSERCC#+UNDEF#; 6000.00  N
!REF:pov10 !
PARAMETER G(M23C6,NI:CO:B;0) 273.00 +0.8695652*GNIM23C6#
   +0.1304348*GCOM23C6#-6*GHSERCC#+6*GHSERBB#+UNDEF#; 6000.00  N
!REF:pov10 !
PARAMETER G(M23C6,NI:CO:C;0) 273.00 +0.8695652*GNIM23C6#
   +0.1304348*GCOM23C6#; 6000.00  N
!REF:pov14 !
PARAMETER G(M23C6,NI:CR:B;0) 273.00 +0.8695652*GNIM23C6#+0.1304348*GCRM23C6#
   -6*GHSERCC#+6*GHSERBB#+UNDEF#; 6000.00  N
!REF:pov09 !
PARAMETER G(M23C6,NI:CR:C;0) 273.00 +0.8695652*GNIM23C6#
   +0.1304348*GCRM23C6#; 6000.00  N
!REF:11 !
PARAMETER G(M23C6,NI:FE:B;0) 273.00 +0.869565*GNIM23C6#
   +0.130435*GFEM23C6#-6*GHSERCC#+6*GHSERBB#+UNDEF#; 6000.00  N
!REF:pov10 !
PARAMETER G(M23C6,NI:FE:C;0) 273.00 +200000+0.869565*GNIM23C6#
   +0.130435*GFEM23C6#; 6000.00  N
!REF:pov10 !
PARAMETER G(M23C6,NI:MN:B;0) 273.00 +0.869565*GNIM23C6#
   +0.130435*GMNM23C6#-6*GHSERCC#+6*GHSERBB#+UNDEF#; 6000.00  N
!REF:pov10 !
PARAMETER G(M23C6,NI:MN:C;0) 273.00 +0.869565*GNIM23C6#
   +0.130435*GMNM23C6#+UNDEF#; 6000.00  N
!REF:pov10 !
PARAMETER G(M23C6,NI:MO:B;0) 273.00 +20*GHSERNI#+3*GHSERMO#
   +6*GHSERBB#+UNDEF#; 6000.00  N
!REF:pov10 !
PARAMETER G(M23C6,NI:MO:C;0) 273.00 -200000-30*T+20*GHSERNI#+3*GHSERMO#
   +6*GHSERCC#; 6000.00  N
!REF:pov14 !
PARAMETER G(M23C6,NI:NI:B;0) 273.00 +GNIM23C6#-6*GHSERCC#
   +6*GHSERBB#-400000+120*T; 6000.00  N
!REF:210 !
PARAMETER G(M23C6,NI:NI:C;0) 273.00 +GNIM23C6#; 6000.00  N
!REF:11 !
PARAMETER G(M23C6,NI:V:B;0) 273.00 +0.869565*GNIM23C6#
   +0.130435*GVM23C6#-6*GHSERCC#+6*GHSERBB#+UNDEF#; 6000.00  N
!REF:pov10 !
PARAMETER G(M23C6,NI:V:C;0) 273.00 +0.869565*GNIM23C6#
   +0.130435*GVM23C6#+UNDEF#; 6000.00  N
!REF:pov10 !
PARAMETER G(M23C6,NI:W:B;0) 273.00 +0.869565*GNIM23C6#
   +3*GHSERWW#+0.7826087*GHSERCC#-6*GHSERCC#+6*GHSERBB#+UNDEF#; 6000.00  N
!REF:pov10 !
PARAMETER G(M23C6,NI:W:C;0) 273.00 -150000+0.869565*GNIM23C6#
   +3*GHSERWW#+0.7826087*GHSERCC#; 6000.00  N
!REF:pov14 !
PARAMETER G(M23C6,V:CO:B;0) 273.00 +0.869565217*GVM23C6#
   +0.130435*GCOM23C6#-6*GHSERCC#+6*GHSERBB#+UNDEF#; 6000.00  N
!REF:pov10 !
PARAMETER G(M23C6,V:CO:C;0) 273.00 +0.869565217*GVM23C6#
   +0.130435*GCOM23C6#+UNDEF#; 6000.00  N
!REF:pov10 !
PARAMETER G(M23C6,V:CR:B;0) 273.00 +0.869565217*GVM23C6#+0.130435*GCRM23C6#
   -6*GHSERCC#+6*GHSERBB#+UNDEF#; 6000.00  N
!REF:pov09 !
PARAMETER G(M23C6,V:CR:C;0) 273.00 +0.869565217*GVM23C6#
   +0.130435*GCRM23C6#; 6000.00  N
!REF:52 !
PARAMETER G(M23C6,V:FE:B;0) 273.00 +0.869565*GVM23C6#+0.130435*GFEM23C6#
   -6*GHSERCC#+6*GHSERBB#+UNDEF#; 6000.00  N
!REF:pov09 !
PARAMETER G(M23C6,V:FE:C;0) 273.00 +0.869565*GVM23C6#
   +0.130435*GFEM23C6#; 6000.00  N
!REF:15 !
PARAMETER G(M23C6,V:MN:B;0) 273.00 +0.869565*GVM23C6#+0.130435*GMNM23C6#
   -6*GHSERCC#+6*GHSERBB#+UNDEF#; 6000.00  N
!REF:pov09 !
PARAMETER G(M23C6,V:MN:C;0) 273.00 +0.869565*GVM23C6#
   +0.130435*GMNM23C6#; 6000.00  N
!REF:15 !
PARAMETER G(M23C6,V:MO:B;0) 273.00 +20*GHSERVV#+3*GHSERMO#
   +6*GHSERBB#+UNDEF#; 6000.00  N
!REF:pov10 !
PARAMETER G(M23C6,V:MO:C;0) 273.00 +20*GHSERVV#+3*GHSERMO#
   +6*GHSERCC#+UNDEF#; 6000.00  N
!REF:pov10 !
PARAMETER G(M23C6,V:NI:B;0) 273.00 +0.869565*GVM23C6#
   +0.130435*GNIM23C6#-6*GHSERCC#+6*GHSERBB#+UNDEF#; 6000.00  N
!REF:pov10 !
PARAMETER G(M23C6,V:NI:C;0) 273.00 +0.869565*GVM23C6#
   +0.130435*GNIM23C6#+UNDEF#; 6000.00  N
!REF:pov10 !
PARAMETER G(M23C6,V:V:B;0) 273.00 +GVM23C6#-6*GHSERCC#
   +6*GHSERBB#+UNDEF#; 6000.00  N
!REF:pov09 !
PARAMETER G(M23C6,V:V:C;0) 273.00 +GVM23C6#; 6000.00  N
!REF:15 !
PARAMETER G(M23C6,V:W:B;0) 273.00 +GVM23C6#
   +3*GHSERWW#+0.7826087*GHSERCC#-6*GHSERCC#+6*GHSERBB#+UNDEF#; 6000.00  N
!REF:pov10 !
PARAMETER G(M23C6,V:W:C;0) 273.00 +GVM23C6#
   +3*GHSERWW#+0.7826087*GHSERCC#+UNDEF#; 6000.00  N
!REF:pov10 !
$----------------------Interaction parameters----------------------
PARAMETER L(M23C6,CO:CO,CR:C;0) 273.00 -182237; 6000.00  N
!REF:73 !
PARAMETER L(M23C6,CO,CR:CO:C;0) 273.00 -182237; 6000.00  N
!REF:73 !
PARAMETER L(M23C6,CO,CR:CR:C;0) 273.00 -182237; 6000.00  N
!REF:73 !
PARAMETER L(M23C6,CR:CO,CR:C;0) 273.00 -182237; 6000.00  N
!REF:73 !
PARAMETER L(M23C6,CR:CO,NI:C;0) 273.00 -100000; 6000.00  N
!REF:pov13 !
PARAMETER L(M23C6,CR:CO,NI:C;1) 273.00 +200000; 6000.00  N
!REF:pov14 !
PARAMETER L(M23C6,CR:CO,NI:C;2) 273.00 +1e-8; 6000.00  N
!REF:pov14 !
PARAMETER L(M23C6,CR,FE:CR:C;0) 273.00 -205342+141.6667*T; 6000.00  N
!REF:11 !
PARAMETER L(M23C6,CR,FE:FE:C;0) 273.00 -205342+141.6667*T; 6000.00  N
!REF:11 !
PARAMETER L(M23C6,CR,FE:MN:C;0) 273.00 -205342+141.6667*T; 6000.00  N
!REF:58 !
PARAMETER L(M23C6,CR,MN:CR:C;0) 273.00 -173680+160*T; 6000.00  N
!REF:58 !
PARAMETER L(M23C6,CR,MN:CR:C;1) 273.00 -286614; 6000.00  N
!REF:58 !
PARAMETER L(M23C6,CR,MN:FE:C;0) 273.00 -173680+160*T; 6000.00  N
!REF:58 !
PARAMETER L(M23C6,CR,MN:FE:C;1) 273.00 -286614; 6000.00  N
!REF:58 !
PARAMETER L(M23C6,CR,MN:FE:C;2) 273.00 +1e-8; 6000.00  N
!REF:58 !
PARAMETER L(M23C6,CR,MN:MN:C;0) 273.00 -173680+160*T; 6000.00  N
!REF:58 !
PARAMETER L(M23C6,CR,MN:MN:C;1) 273.00 -286614; 6000.00  N
!REF:58 !
PARAMETER L(M23C6,CR,NI:CR:C;0) 273.00 +100000; 6000.00  N
!REF:11 !
PARAMETER L(M23C6,CR,NI:CO:C;0) 273.00 -230000; 6000.00  N
!REF:pov14 !
PARAMETER L(M23C6,CR,NI:CO:C;1) 273.00 -230000; 6000.00  N
!REF:pov14 !
PARAMETER L(M23C6,CR,NI:CO:C;2) 273.00 -230000; 6000.00  N
!REF:pov14 !
PARAMETER L(M23C6,CR,NI:NI:C;0) 273.00 +100000; 6000.00  N
!REF:11 !
PARAMETER L(M23C6,FE,MN:CR,FE:C;0) 273.00 -100000; 6000.00  N
!REF:58 !
PARAMETER L(M23C6,FE,MN:CR,MN:C;0) 273.00 -100000; 6000.00  N
!REF:58 !
PARAMETER L(M23C6,FE,MN:FE,MN:C;0) 273.00 -100000; 6000.00  N
!REF:15 !
PARAMETER L(M23C6,CR,FE:MO:C;0) 273.00 -177850+153.9050*T; 6000.00  N
!REF:61 !
PARAMETER L(M23C6,CR,FE:CR,MO:C;0) 273.00 +1E-8; 6000.00  N
!REF:61 !
PARAMETER L(M23C6,CR,FE:FE,MO:C;0) 273.00 +1E-8; 6000.00  N
!REF:61 !
PARAMETER L(M23C6,CR,FE:V:C;0) 273.00 -205342+141.6667*T; 6000.00  N
!REF:52 !
PARAMETER L(M23C6,CR,FE:W:C;0) 273.00 +18950; 6000.00  N
!REF:57 !
PARAMETER L(M23C6,CR,V:CR:C;0) 273.00 -382069; 6000.00  N
!REF:52 !
PARAMETER L(M23C6,CR,V:FE:C;0) 273.00 -382069; 6000.00  N
!REF:52 !
PARAMETER L(M23C6,CR,FE,V:CR:C;0) 273.00 -1499585; 6000.00  N
!REF:52 !
PARAMETER L(M23C6,CR,FE,V:FE:C;0) 273.00 -1499585; 6000.00  N
!REF:52 !
PARAMETER L(M23C6,CR,FE,V:V:C;0) 273.00 -1499585; 6000.00  N
!REF:52 !
PARAMETER L(M23C6,CR,V:V:C;0) 273.00 -382069; 6000.00  N
!REF:52 !
$
PARAMETER L(M23C6,CO:CO,CR:B;0) 273.00 +1e-8; 6000.00  N
!REF:pov09 !
PARAMETER L(M23C6,CO,CR:CO:B;0) 273.00 +1e-8; 6000.00  N
!REF:pov09 !
PARAMETER L(M23C6,CO,CR:CR:B;0) 273.00 +1e-8; 6000.00  N
!REF:pov09 !
PARAMETER L(M23C6,CR:CO,CR:B;0) 273.00 +1e-8; 6000.00  N
!REF:pov09 !
PARAMETER L(M23C6,CR,FE:CR:B;0) 273.00 -205342+141.6667*T; 6000.00  N
!REF:pov09 !
PARAMETER L(M23C6,CR,FE:FE:B;0) 273.00 -205342+141.6667*T; 6000.00  N
!REF:pov09 !
PARAMETER L(M23C6,CR,FE:MO:B;0) 273.00 -177850+153.905*T; 6000.00  N
!REF:pov09 !
PARAMETER L(M23C6,CR,FE:V:B;0) 273.00 +1e-8; 6000.00  N
!REF:pov09 !
PARAMETER L(M23C6,CR,FE:W:B;0) 273.00 +1e-8; 6000.00  N
!REF:pov09 !
PARAMETER L(M23C6,CR,NI:CR:B;0) 273.00 +100000; 6000.00  N
!REF:pov12 !
PARAMETER L(M23C6,CR,NI:MO:B;0) 273.00 +100000; 6000.00  N
!REF:pov12 !
PARAMETER L(M23C6,CR,NI:MO:C;0) 273.00 -170000; 6000.00  N
!REF:pov14 !
PARAMETER L(M23C6,CR,NI:W:C;0) 273.00 -100000; 6000.00  N
!REF:pov14 !
PARAMETER L(M23C6,CR,NI:NI:B;0) 273.00 +100000; 6000.00  N
!REF:pov12 !
PARAMETER L(M23C6,CR,V:CR:B;0) 273.00 +1e-8; 6000.00  N
!REF:pov09 !
PARAMETER L(M23C6,CR,V:FE:B;0) 273.00 +1e-8; 6000.00  N
!REF:pov09 !
PARAMETER L(M23C6,CR,V:V:B;0) 273.00 +1e-8; 6000.00  N
!REF:pov09 !
PARAMETER L(M23C6,CR,FE:CR,MO:B;0) 273.00 +1E-8; 6000.00  N
!REF:pov09 !
PARAMETER L(M23C6,CR,FE:FE,MO:B;0) 273.00 +1E-8; 6000.00  N
!REF:pov09 !
PARAMETER L(M23C6,CR,FE,V:CR:B;0) 273.00 +1e-8; 6000.00  N
!REF:pov09 !
PARAMETER L(M23C6,CR,FE,V:FE:B;0) 273.00 +1e-8; 6000.00  N
!REF:pov09 !
PARAMETER L(M23C6,CR,FE,V:V:B;0) 273.00 +1e-8; 6000.00  N
!REF:pov09 !
PARAMETER L(M23C6,FE:FE:B,C;0) 273.00 -227000+82*T; 6000.00  N
!REF:pov13 !
PARAMETER L(M23C6,FE,MN:FE,MN:B;0) 273.00 +1e-8; 6000.00  N
!REF:pov09 !
PARAMETER L(M23C6,NI:MO,W:C;0) 273.00 -100000; 6000.00  N
!REF:pov14 !
PARAMETER L(M23C6,NI:CO,MO:C;0) 273.00 -100000; 6000.00  N
!REF:pov14 !
PARAMETER L(M23C6,CR:CO,MO:C;0) 273.00 -100000; 6000.00  N
!REF:pov14 !
PARAMETER L(M23C6,CR:MO,W:C;0) 273.00 -100000; 6000.00  N
!REF:pov14 !
$
$###########################################################################
$                   THERMODYNAMIC PARAMETERS: V3C2
$###########################################################################
$
 PHASE V3C2 %  2 3   2 > >> 0 !
    CONSTITUENT V3C2  : V : C :  !
PARAMETER G(V3C2,V:C;0) 273.00 -260341+16.897*T+3*GHSERVV#
 +2*GHSERCC#; 6000.00  N
!REF:68 !
$
$###########################################################################
$                   THERMODYNAMIC PARAMETERS: WC
$###########################################################################
$
 PHASE WC  %  2 1   1 > >> 0 !
    CONSTITUENT WC  : W : C : !
PARAMETER G(WC,W:C;0) 273.00 -58192+287.16*T-46.48*T*LN(T)-0.0021435*T**2
     -9.2217E-8*T**3+590500*T**(-1); 6000.00  N
!REF:79 !
$
$###########################################################################
$                   THERMODYNAMIC PARAMETERS: ALN
$###########################################################################
$
 PHASE ALN  %  2 1   1 > 
AlN phase description based on assessed solubility product. 
>> 1 !
    CONSTITUENT ALN  : AL : N :  !
PARAMETER G(ALN,AL:N;0) 273.00 -262982+63*T+GHSERAL#+GHSERNN#; 6000.00  N
!REF:Kozeschnik/Radis 2008 !
$
$###########################################################################
$                   THERMODYNAMIC PARAMETERS: ALN_EQU
$###########################################################################
$
 PHASE ALN_EQU  %  2 1   1 > 
New phase description based on calorimetric data.
>> 4  !
    CONSTITUENT ALN_EQU  : AL : N :  !
PARAMETER G(ALN_EQU,AL:N;0) 273.00 -325000+290*T-46.94867*T*LN(T)
 -0.00189068*T**(+2)
  +874528*T**(-1)+1.1756e-007*T**(+3); 6000.00  N
!REF:pov11 !
$
$###########################################################################
$                   THERMODYNAMIC PARAMETERS: BN_HP4
$###########################################################################
$
 PHASE BN_HP4 % 2 1   1 >
Hexagonal Boron Nitride, graphite-type structure. 
>> 3 !
   CONSTITUENT BN_HP4  : B : N :  !
PARAMETER G(BN_HP4,B:N;0) 273.00 -250600.0+91.281942*T+GHSERBB#
 +GHSERNN#; 6000.00  N
!REF:92 !
$
$###########################################################################
$                   THERMODYNAMIC PARAMETERS: FE4N
$###########################################################################
$
 PHASE FE4N  %  2 4   1 > >> 0 ! 
    CONSTITUENT FE4N  : CR,FE%,MN,NI : N :  !
PARAMETER G(FE4N,CR:N;0) 273.00 -135240+717.87*T-127.18*T*LN(T)
 -0.002899*T**2
   +450231*T**(-1)-1.0968E-06*T**3; 6000.00  N
!REF:22 !
PARAMETER G(FE4N,FE:N;0) 273.00 -38744+73.52*T+4*GHSERFE#
 +GHSERNN#; 6000.00  N
!REF:64 !
PARAMETER G(FE4N,MN:N;0) 273.00 -155790+691.0638*T-126.9328*T*LN(T)
   +307417*T**(-1); 2500.00  N
!REF:66 !
PARAMETER G(FE4N,NI:N;0) 273.00 -5393+142.97*T-15.65*T*LN(T)
   +0.0154*T**2+4*GHSERNI#+GHSERNN#; 6000.00  N
!REF:67 !
PARAMETER L(FE4N,FE,MN:N;0) 273.00 +36297-28.8876*T; 6000.00  N
!REF:22 !
$
$###########################################################################
$                   THERMODYNAMIC PARAMETERS: MN6N4
$###########################################################################
$
 PHASE MN6N4  %  2 6   4 > >> 0 !
    CONSTITUENT MN6N4  : MN : N :  !
PARAMETER G(MN6N4,MN:N;0) 273.00 -465614+1428.332*T-251.337*T*LN(T)
   +1027898*T**(-1); 6000.00  N
!REF:66 !
$
$###########################################################################
$                   THERMODYNAMIC PARAMETERS: MN6N5
$###########################################################################
$
 PHASE MN6N5  %  2 6   5 > >> 0 !
    CONSTITUENT MN6N5  : MN : N :  !
PARAMETER G(MN6N5,MN:N;0) 273.00 -546880+1591.607*T-276.668*T*LN(T)
   +1297983*T**(-1); 6000.00  N
!REF:66 !
$
$###########################################################################
$                   THERMODYNAMIC PARAMETERS: ZET
$###########################################################################
$
$------------------------------------------------------------------------
$ newer Z-phase assessment by Hilmar Danielsen from 2006-11-01
$------------------------------------------------------------------------
 PHASE ZET %  3 1   1   1 > 
Cr-Fe-Nb-V-Mo nitride. 
>> 1 ! 
    CONSTITUENT ZET  : CR%,FE : NB%,MO,V% : N%,VA :  !
PARAMETER G(ZET,CR:MO:N;0) 273.00 +GHSERCR#+GHSERMO#+GHSERNN#; 6000.00  N
!REF:71 !
PARAMETER G(ZET,CR:MO:VA;0) 273.00 +GHSERCR#+GHSERMO#+20000; 6000.00  N
!REF:pov13 !
PARAMETER G(ZET,CR:NB:N;0) 273.00 -228500+85*T+GHSERCR#
   +GHSERNB#+GHSERNN#; 6000.00  N
!REF:71 !
PARAMETER G(ZET,CR:NB:VA;0) 273.00 +GHSERCR#+GHSERNB#; 6000.00  N
!REF:71 !
PARAMETER G(ZET,CR:V:N;0) 273.00 -239500+100*T+GHSERCR#
   +GHSERVV#+GHSERNN#; 6000.00  N
!REF:71 !
PARAMETER G(ZET,CR:V:VA;0) 273.00 +GHSERCR#+GHSERVV#; 6000.00  N
!REF:71 !
PARAMETER G(ZET,FE:MO:N;0) 273.00 +GHSERFE#+GHSERMO#+GHSERNN#; 6000.00  N
!REF:71 !
PARAMETER G(ZET,FE:MO:VA;0) 273.00 +GHSERFE#+GHSERMO#; 6000.00  N
!REF:71 !
PARAMETER G(ZET,FE:NB:N;0) 273.00 -88000+60*T+GHSERFE#
   +GHSERNB#+GHSERNN#; 6000.00  N
!REF:71 !
PARAMETER G(ZET,FE:NB:VA;0) 273.00 +GHSERFE#+GHSERNB#; 6000.00  N
!REF:71 !
PARAMETER G(ZET,FE:V:N;0) 273.00 -56000+80*T+GHSERFE#
   +GHSERVV#+GHSERNN#; 6000.00  N
!REF:71 !
PARAMETER G(ZET,FE:V:VA;0) 273.00 +GHSERFE#+GHSERVV#; 6000.00  N
!REF:71 !
$----------------------Interaction parameters----------------------
PARAMETER L(ZET,CR:MO,NB:N;0) 273.00 -168000+100*T; 6000.00  N
!REF:71 !
PARAMETER L(ZET,CR:NB:N,VA;0) 273.00 -64000; 6000.00  N
!REF:71 !
PARAMETER L(ZET,CR:V:N,VA;0) 273.00 -87000; 6000.00  N
!REF:71 !
PARAMETER L(ZET,CR,FE:NB:N;0) 273.00 -270000+100*T; 6000.00  N
!REF:71 !
PARAMETER L(ZET,CR,FE:V:N;0) 273.00 -260000+100*T; 6000.00  N
!REF:71 !
PARAMETER L(ZET,FE:V:N,VA;0) 273.00 -87000; 6000.00  N
!REF:71 !
$
$###########################################################################
$                   THERMODYNAMIC PARAMETERS: CRB   
$###########################################################################
$
 PHASE CRB  %  2 0.5   0.5 > relevance in bracing filler alloy >> 3 !
    CONSTITUENT CRB  : CR%,FE,NI : B% :  !
PARAMETER G(CRB,CR:B;0) 273.00 +0.5*GHSERCR#+0.5*GHSERBB#
   -55000+9*T+0.1*T*LN(T)+2E-4*T**2; 6000.00  N
!REF:POV12 !
PARAMETER G(CRB,FE:B;0) 273.00 +0.5*GHSERFE#+0.5*GHSERBB#
 -34200+22*T; 6000.00  N
!REF:145 !
PARAMETER G(CRB,NI:B;0) 273.00 +0.5*GHSERNI#+0.5*GHSERBB#
 -20865.7+1.67458*T; 6000.00  N
!REF:190 !
PARAMETER L(CRB,CR,FE:B;0) 273.00 +12000-39*T; 6000.00  N
!REF:145 !
PARAMETER L(CRB,CR,FE:B;1) 273.00 -29000+23*T; 6000.00  N
!REF:145 !
PARAMETER L(CRB,CR,FE:B;2) 273.00 +25000-5*T; 6000.00  N
!REF:145 !
PARAMETER L(CRB,FE,NI:B;0) 273.00 +7000; 6000.00  N
!REF:192 !
PARAMETER L(CRB,CR,NI:B;0) 273.00 +7000; 6000.00  N
!REF:POV12 !
PARAMETER L(CRB,CR,FE,NI:B;0) 273.00 +1e-8; 6000.00  N
!REF:POV12 !
$
$###########################################################################
$                   THERMODYNAMIC PARAMETERS: CR2B   
$###########################################################################
$
 PHASE CR2B  %  2 0.666667   0.333333 > 
Orthorhombic. 
>> 2 !
    CONSTITUENT CR2B  : CR%,FE : B :  !
PARAMETER G(CR2B,CR:B;0) 273.00 +0.6666667*GHSERCR#+0.3333333*GHSERBB#
   -37550+2.53*T+0.1*T*LN(T)+6E-4*T**2; 6000.00  N
!REF:145 !
PARAMETER G(CR2B,FE:B;0) 273.00 +0.6666667*GHSERFE#+0.3333333*GHSERBB#
   -20000+3*T; 6000.00  N
!REF:POV12 !
PARAMETER L(CR2B,CR,FE:B;0) 273.00 -12000-6.5*T; 6000.00  N
!REF:145 !
PARAMETER L(CR2B,CR,FE:B;1) 273.00 -62000+43*T; 6000.00  N
!REF:145 !
PARAMETER L(CR2B,CR,FE:B;2) 273.00 +20000-18*T; 6000.00  N
!REF:145 !
$
$###########################################################################
$                   THERMODYNAMIC PARAMETERS: CR5B3
$###########################################################################
$
 PHASE CR5B3  %  2 0.625   0.375 > >> 0 !
    CONSTITUENT CR5B3  : CR : B :  !
PARAMETER G(CR5B3,CR:B;0) 273.00 +0.625*GHSERCR#+0.375*GHSERBB#
   -41950+0.65*T+0.5*T*LN(T)+5E-4*T**2; 6000.00  N
!REF:145 !
$
$###########################################################################
$                   THERMODYNAMIC PARAMETERS: FEB
$###########################################################################
$
 TYPE_DEFINITION ^ GES A_P_D FEB MAGNETIC  -3.0    0.28 !
 PHASE FEB  %^  2 0.5   0.5 > >> 0 !
    CONSTITUENT FEB  : CR,FE%,NI : B%:  !
PARAMETER G(FEB,FE:B;0) 273.00 -33000+6.35*T
   +0.5*GHSERFE#+0.5*GHSERBB#; 6000.00  N
!REF:192 !
PARAMETER G(FEB,CR:B;0) 273.00 +0.5*GHSERFE#+0.5*GHSERBB#
 -28000+3*T; 6000.00  N
!REF:POV12 !
PARAMETER G(FEB,NI:B;0) 273.00 +0.5*GHSERNI#+0.5*GHSERBB#
   -16365.7+1.67458*T; 6000.00  N
!REF:192 !
PARAMETER L(FEB,CR,FE:B;0) 273.00 -40000+7*T; 6000.00  N
!REF:145 !
PARAMETER L(FEB,CR,FE:B;1) 273.00 +5000-18*T; 6000.00  N
!REF:145 !
PARAMETER L(FEB,CR,FE:B;2) 273.00 +1e-8; 6000.00  N
!REF:145 !
PARAMETER L(FEB,FE,NI:B;0) 273.00 +6000; 6000.00  N
!REF:192 !
$
PARAMETER TC(FEB,FE:B;0) 273.00 +600; 6000.00  N
!REF:192 !
PARAMETER BMAGN(FEB,FE:B;0) 273.00 +1.03; 6000.00  N
!REF:192 !

$###########################################################################
$                   THERMODYNAMIC PARAMETERS: FENBB
$###########################################################################
$ 
 PHASE FENBB  %  3 1  1  1 > >> 0 !
    CONSTITUENT FENBB  : FE :NB :B :  !
PARAMETER G(FENBB,FE:NB:B;0) 273.00 +GHSERBB#+GHSERFE#+GHSERNB#
   -157500-6*T; 6000.00  N
!REF:146 !
$
$###########################################################################
$                   THERMODYNAMIC PARAMETERS: FE3NB3B4
$###########################################################################
$ 
 PHASE FE3NB3B4  %  3 3  3  4 > >> 0 !
    CONSTITUENT FE3NB3B4  : FE :NB :B :  !
PARAMETER G(FE3NB3B4,FE:NB:B;0) 273.00 +4*GHSERBB#+3*GHSERFE#+3*GHSERNB#
   -580000+10*T; 6000.00  N
!REF:146 !
$
$###########################################################################
$                   THERMODYNAMIC PARAMETERS: M2B
$###########################################################################
$
 TYPE_DEFINITION A GES A_P_D M2B MAGNETIC  -3.0    0.28 !
 PHASE M2B  %A  2 0.666667   0.333333 > 
Tetragonal. 
>> 3 !
    CONSTITUENT M2B  : CO,CR,FE,MO,NI%,W : B :  !
PARAMETER G(M2B,CO:B;0) 273.00 +0.6666667*GHSERCO#+0.3333333*GHSERBB#
   -28564+5.077*T; 6000.00  N
!REF:226 !
PARAMETER G(M2B,CR:B;0) 273.00 +0.6666667*GHSERCR#+0.3333333*GHSERBB#
   -32000+7.6*T; 6000.00  N
!REF:145 !
PARAMETER G(M2B,FE:B;0) 273.00 -24175+3.62*T+0.667*GHSERFE#
   +0.333*GHSERBB#; 6000.00  N
!REF:192 !
PARAMETER G(M2B,MO:B;0) 273.00 +0.33333*GHSERBB#+0.66667*GHSERMO#
   -42176+2*T; 6000.00  N
!REF:118 !
PARAMETER G(M2B,NI:B;0) 273.00 +0.33333*GHSERBB#+0.66667*GHSERNI#
   -24100.7555+4.01743184*T; 6000.00  N
!REF:161 !
PARAMETER G(M2B,W:B;0) 273.00 +0.33333*GHSERBB#+0.66667*GHSERWW#
   -37000+2*T; 6000.00  N
!REF:pov15 !
PARAMETER L(M2B,CO,FE:B;0) 273.00 -20000+15*T; 6000.00  N
!REF:pov15 !
PARAMETER L(M2B,CO,FE:B;1) 273.00 -3000+5*T; 6000.00  N
!REF:pov15 !
PARAMETER L(M2B,CR,FE:B;0) 273.00 -42000+12*T; 6000.00  N
!REF:145 !
PARAMETER L(M2B,CR,FE:B;1) 273.00 -94000+75*T; 6000.00  N
!REF:145 !
PARAMETER L(M2B,CR,FE:B;2) 273.00 -46500+9.15*T; 6000.00  N
!REF:145 !
PARAMETER L(M2B,CR,NI:B;0) 273.00 +50000; 6000.00  N
!REF:pov12 !
PARAMETER L(M2B,FE,NI:B;0) 273.00 -36800+19.4*T; 6000.00  N
!REF:192 !
$
PARAMETER TC(M2B,FE:B;0) 273.00 +1018; 6000.00  N
!REF:192 !
PARAMETER BMAGN(M2B,FE:B;0) 273.00 +1.91; 6000.00  N
!REF:192 !

$###########################################################################
$                   THERMODYNAMIC PARAMETERS: MOB
$###########################################################################
$
 PHASE MOB  %  2 0.5   0.5 > >> 0 !
    CONSTITUENT MOB  : MO : B :  !
PARAMETER G(MOB,MO:B;0) 273.00 +0.5*GHSERMO#+0.5*GHSERBB#
 -52017+0.21*T; 6000.00  N
!REF:118 !
$
$###########################################################################
$                   THERMODYNAMIC PARAMETERS: MOB2
$###########################################################################
$
 PHASE MOB2  %  2 1   2 > >> 0 !
    CONSTITUENT MOB2  : MO : B%,VA :  !
PARAMETER G(MOB2,MO:B;0) 273.00 +2*GHSERBB#+GHSERMO#
 -123803-1.25*T; 6000.00  N
!REF:118 !
PARAMETER G(MOB2,MO:VA;0) 273.00 +GHSERMO#+13106; 6000.00  N
!REF:118 !
$
$###########################################################################
$                   THERMODYNAMIC PARAMETERS: NBB
$###########################################################################
$
 PHASE NBB  %  2 1   1 > >> 0 !
    CONSTITUENT NBB  : NB : B%,NB :  !
PARAMETER G(NBB,NB:B;0) 273.00 +GHSERNB#+GHSERBB#-157380
   -21.8*T+3.381*T*LN(T)-1.953E-4*T**2; 6000.00  N
!REF:117 !
PARAMETER G(NBB,NB:NB;0) 273.00 +2*GHSERNB#+75000; 6000.00  N
!REF:117 !
$
$###########################################################################
$                   THERMODYNAMIC PARAMETERS: NB3B2
$###########################################################################
$
 PHASE NB3B2  %  2 3   2 > >> 0 !
    CONSTITUENT NB3B2  : FE,NB% : B :  !
PARAMETER G(NB3B2,NB:B;0) 273.00 +3*GHSERNB#+2*GHSERBB#-372301
   -53.233*T+11.662*T*LN(T)-2.276E-3*T**2; 6000.00  N
!REF:117 !
PARAMETER G(NB3B2,FE:B;0) 273.00 +3*GHSERFE#+2*GHSERBB#
 -114000+31.5*T; 6000.00  N
!REF:146 !
PARAMETER L(NB3B2,FE,NB:B;0) 273.00 -197500-34*T; 6000.00  N
!REF:146 !
PARAMETER L(NB3B2,FE,NB:B;1) 273.00 +85000+151*T; 6000.00  N
!REF:146 !
$
$###########################################################################
$                   THERMODYNAMIC PARAMETERS: NB5B6
$###########################################################################
$
 PHASE NB5B6  %  2 5   6 > >> 0 !
    CONSTITUENT NB5B6  : NB : B :  !
PARAMETER G(NB5B6,NB:B;0) 273.00 +5*GHSERNB#+6*GHSERBB#-886400
   -87.40*T+13.75*T*LN(T)+8.756E-4*T**2; 6000.00  N
!REF:117 !
$
$###########################################################################
$                   THERMODYNAMIC PARAMETERS: TIB
$###########################################################################
$
 PHASE TIB  %  2 1   1 > >> 0 !
    CONSTITUENT TIB  : TI : B%,TI :  !
PARAMETER G(TIB,TI:B;0) 273.00 +GHSERBB#+GHSERTI#-165000-67.317*T+9.5*T*LN(T)
   -5e-4*T**2; 6000.00  N
!REF:117 !
PARAMETER G(TIB,TI:TI;0) 273.00 +40000+2*GHSERTI#; 6000.00  N
!REF:117 !
PARAMETER L(TIB,TI:B,TI;0) 273.00 -37503+29.790*T; 6000.00  N
!REF:117 !
$
$###########################################################################
$                   THERMODYNAMIC PARAMETERS: TIB2
$###########################################################################
$
$ hexagonal solution phase
$ note: due to model translation for CrB2 (originally 0.3333:0.66667) 
$ slight change of configurational entropy.
$ simplified model without Va on first sublattice 
$
 PHASE TIB2  %  2 1   2 > >> 0 !
    CONSTITUENT TIB2  : B,CR%,MO,TI% : B%,CR,TI,VA :  !
PARAMETER G(TIB2,B:B;0) 273.00 +89628+3*GHSERBB#; 6000.00  N
!REF:117 !
PARAMETER G(TIB2,B:CR;0) 273.00 +2*GHSERCR#+GHSERBB#; 6000.00  N
!REF:pov09 !
PARAMETER G(TIB2,B:TI;0) 273.00 +2*GHSERTI#+GHSERBB#; 6000.00  N
!REF:117 !
PARAMETER G(TIB2,CR:B;0) 273.00 -109980+0.78*T+0.12*T*LN(T)
 +0.0009*T**2; 6000.00  N
!REF:145 !
PARAMETER G(TIB2,CR:CR;0) 273.00 +18000+3*GHSERCR#; 6000.00  N
!REF:pov09 !
PARAMETER G(TIB2,CR:VA;0) 273.00 +GHSERCR#+150000; 6000.00  N
!REF:145 !
PARAMETER G(TIB2,MO:B;0) 273.00 +2*GHSERBB#+GHSERMO#
 -123803-1.25*T; 6000.00  N
!REF:118 !
PARAMETER G(TIB2,MO:VA;0) 273.00 +GHSERMO#+13106; 6000.00  N
!REF:118 !
PARAMETER G(TIB2,TI:B;0) 273.00 +2*GHSERBB#+GHSERTI#-329000+1.865*T
   +1.2547*T*LN(T)+3.131E-3*T**2-4.105E-7*T**3; 6000.00  N
!REF:117 !
PARAMETER G(TIB2,TI:TI;0) 273.00 +18000+3*GHSERTI#; 6000.00  N
!REF:117 !
PARAMETER G(TIB2,TI:VA;0) 273.00 +GHSERTI#+150000; 6000.00  N
!REF:pov09 !
$----------------------Interaction parameters----------------------
PARAMETER L(TIB2,B:B,TI;0) 273.00 -18500+53.211*T; 6000.00  N
!REF:117 !
PARAMETER L(TIB2,TI:B,TI;0) 273.00 -18500+53.211*T; 6000.00  N
!REF:117 !
PARAMETER L(TIB2,B,TI:B;0) 273.00 +91514+46.777*T; 6000.00  N
!REF:117 !
PARAMETER L(TIB2,B,TI:TI;0) 273.00 -91514+46.777*T; 6000.00  N
!REF:117 !
$
PARAMETER L(TIB2,CR,TI:B;0) 273.00 UNDEF#; 6000.00  N
!REF:pov11 !
$
$###########################################################################
$                   THERMODYNAMIC PARAMETERS: TI3B4
$###########################################################################
$ 
 PHASE TI3B4  %  2 3   4 > >> 0 !
    CONSTITUENT TI3B4  : CR,NB,TI% : B :  !
PARAMETER G(TI3B4,CR:B;0) 273.00 -357000+18.2*T+3.5*T*LN(T)+0.0021*T**2
   +4*GHSERBB#+3*GHSERCR#; 6000.00  N
!REF:145 !
PARAMETER G(TI3B4,NB:B;0) 273.00 -571700-35.515*T+5.807*T*LN(T)
 +1.671E-3*T**2+4*GHSERBB#+3*GHSERNB#; 6000.00  N
!REF:117 !
PARAMETER G(TI3B4,TI:B;0) 273.00 -660000-162.241*T+25*T*LN(T)-2E-3*T**2
   +4*GHSERBB#+3*GHSERTI#; 6000.00  N
!REF:117 !
$
$###########################################################################
$                   THERMODYNAMIC PARAMETERS: A_CHALC
$###########################################################################
$
 PHASE A_CHALC %  2 2   1 > 
Hexagonal close-packed Cu2S, A-chalcosite. 
>> 0 !
    CONSTITUENT A_CHALC  : CU : S :  !
PARAMETER G(A_CHALC,CU:S;0) 273.00 +2*GHSERCU#+GHSERSS#
   -78474.5-83.8534*T+7.2618*T*LN(T); 6000.00  N
!REF:82 !
$
$###########################################################################
$                   THERMODYNAMIC PARAMETERS: ANILITE
$###########################################################################
$
 PHASE ANILITE %  2 1.75   1 > >> 0 !
    CONSTITUENT ANILITE  : CU : S :  !
PARAMETER G(ANILITE,CU:S;0) 273.00 +1.75*GHSERCU#+GHSERSS#
   -76000.8-22.78185*T; 6000.00  N
!REF:82 !
$
$###########################################################################
$                   THERMODYNAMIC PARAMETERS: B_CHALC
$###########################################################################
$
 PHASE B_CHALC %  2 2   1 > 
Cu2S, B-chalcosite. 
>> 0 !
    CONSTITUENT B_CHALC  : CU : S :  !
PARAMETER G(B_CHALC,CU:S;0) 273.00 +2*GHSERCU#+GHSERSS#
   -79412-56.4306*T+3.0602*T*LN(T); 6000.00  N
!REF:82 !
$
$###########################################################################
$                   THERMODYNAMIC PARAMETERS: COVELLITE
$###########################################################################
$
 PHASE COVELLITE %  2 1   1 > >> 0 !
    CONSTITUENT COVELLITE  : CU : S :  !
PARAMETER G(COVELLITE,CU:S;0) 273.00 +GHSERCU#+GHSERSS#
   -52804.7-6.6291*T; 6000.00  N
!REF:82 !
$
$###########################################################################
$                   THERMODYNAMIC PARAMETERS: CU2S
$###########################################################################
$
 PHASE CU2S %  3 2 1 1 > 
Fcc-structured.
>> 1 !
    CONSTITUENT CU2S  : CU%,FE : S : S,VA% :  !
PARAMETER G(CU2S,CU:S:VA;0) 273.00 +GDIG#; 6000.00  N
!REF:82 !
PARAMETER G(CU2S,FE:S:VA;0) 273.00 -20000+2*GHSERFE#
   +GHSERSS#; 6000.00  N
!REF:pov15 !
PARAMETER G(CU2S,CU:S:S;0) 273.00 -82000+GDIG#+GHSERSS#; 6000.00  N
!REF:pov15 !
PARAMETER G(CU2S,FE:S:S;0) 273.00 -20000+2*GHSERFE#+2*GHSERSS#; 6000.00  N
!REF:pov15 !
PARAMETER L(CU2S,CU,FE:S:VA;0) 273.00 -200000; 6000.00  N
!REF:pov15 !
PARAMETER L(CU2S,CU,FE:S:VA;1) 273.00 +150000; 6000.00  N
!REF:pov15 !
PARAMETER L(CU2S,CU,FE:S:VA;2) 273.00 -100000; 6000.00  N
!REF:pov15 !
PARAMETER L(CU2S,CU,FE:S:S;0) 273.00 -300000; 6000.00  N
!REF:pov15 !
PARAMETER L(CU2S,CU,FE:S:S;1) 273.00 -300000; 6000.00  N
!REF:pov15 !
PARAMETER L(CU2S,CU,FE:S:S;2) 273.00 -300000; 6000.00  N
!REF:pov15 !
PARAMETER L(CU2S,CU:S:S,VA;0) 273.00 -165000; 6000.00  N
!REF:pov15 !
PARAMETER L(CU2S,FE:S:S,VA;0) 273.00 -300000; 6000.00  N
!REF:pov15 !
$
