Repository: r-williams-2/cookbook

File: SinglePhaseProblem/mc_ni_v2.034.tdb (part 9 of 9)
	
$###########################################################################
$                   THERMODYNAMIC PARAMETERS: DIGENITE
$###########################################################################
$
 PHASE DIGENITE %  3 2   1   1 > 
Use for equilibrium calculation only. 
>> 1 !
    CONSTITUENT DIGENITE  : CU%,FE%,VA : CU,VA% : S :  !
PARAMETER G(DIGENITE,CU:CU:S;0) 273.00 +3*GHSERCU#+GHSERSS#
 -49.382*T; 6000.00  N
!REF:82 !
PARAMETER G(DIGENITE,FE:CU:S;0) 273.00 +2*GHSERFE#+GHSERCU#
 +GHSERSS#; 6000.00  N
!REF:82 !
PARAMETER G(DIGENITE,VA:CU:S;0) 273.00 +GHSERCU#+GHSERSS#
 +100000; 6000.00  N
!REF:82 !
PARAMETER G(DIGENITE,CU:VA:S;0) 273.00 +GDIG#; 6000.00  N
!REF:82 !
PARAMETER G(DIGENITE,FE:VA:S;0) 273.00 +2*GHSERFE#+GHSERSS#; 6000.00  N
!REF:82 !
PARAMETER G(DIGENITE,VA:VA:S;0) 273.00 +GHSERSS#+105281; 6000.00  N
!REF:82 !
$----------------------Interaction parameters----------------------
PARAMETER L(DIGENITE,CU,VA:VA:S;0) 273.00 -154893+51.3874*T; 6000.00  N
!REF:82 !
PARAMETER L(DIGENITE,CU,FE:VA:S;0) 273.00 -81000; 6000.00  N
!REF:82 !
PARAMETER L(DIGENITE,CU,FE,VA:VA:S;0) 273.00 -900000; 6000.00  N
!REF:82 !
PARAMETER L(DIGENITE,FE,VA:VA:S;0) 273.00 -550000; 6000.00  N
!REF:82 !
$
$###########################################################################
$                   THERMODYNAMIC PARAMETERS: DISULF
$###########################################################################
$
 PHASE DISULF %  2 1   2 > 
Pyrite, FeS2. 
>> 0 !
    CONSTITUENT DISULF  : FE : S :  !
PARAMETER G(DISULF,FE:S;0) 273.00 +GHSERFE#+2*GHSERSS#
   -177763+48.567*T; 6000.00  N
!REF:82 !
$
$###########################################################################
$                   THERMODYNAMIC PARAMETERS: DJURLEITE
$###########################################################################
$
 PHASE DJURLEITE %  2 1.93   1 > >> 0 !
    CONSTITUENT DJURLEITE  : CU : S :  !
PARAMETER G(DJURLEITE,CU:S;0) 273.00 +1.93*GHSERCU#+GHSERSS#
   -79718.6-30.97899*T; 6000.00  N
!REF:82 !
$
$###########################################################################
$                   THERMODYNAMIC PARAMETERS: FC_MONO
$###########################################################################
$
PHASE FC_MONO %  1   1 > 
Monoclinic sulfur (high T) 
>> 0 !
CONSTITUENT FC_MONO  : S :  !
PARAMETER G(FC_MONO,S;0) 273.00 +GHSERSS#+188.29+2.8932*T
 -0.57614*T*LN(T); 6000.00  N
!REF:0 !
$
$###########################################################################
$                   THERMODYNAMIC PARAMETERS: FC_ORTHO
$###########################################################################
$
 PHASE FC_ORTHO %  1   1 > 
Orthorhombic Sulfur (low T). 
>> 0 !
    CONSTITUENT FC_ORTHO  : S :  !
PARAMETER G(FC_ORTHO,S;0) 273.00 +GHSERSS#; 6000.00  N
!REF:0 !
$
$###########################################################################
$                   THERMODYNAMIC PARAMETERS: FES_P
$###########################################################################
$
 PHASE FES_P %  2 1   1 > 
Fe-rich Fe,Mn-sulfide. 
>> 0 !
    CONSTITUENT FES_P  : FE%,MN : S :  !
PARAMETER G(FES_P,FE:S;0) 273.00 -71292-201.349*T+24.2116*T*LN(T)
   -0.003402*T**2+GHSERFE#+GHSERSS#; 6000.00  N
!REF:81 !
PARAMETER G(FES_P,MN:S;0) 273.00 -174952-368.385*T+48.2649*T*LN(T)
   -0.01153*T**2+GHSERMN#+GHSERSS#; 6000.00  N
!REF:81 !
PARAMETER L(FES_P,FE,MN:S;0) 273.00 +8500; 6000.00  N
!REF:81 !
PARAMETER L(FES_P,FE,MN:S;1) 273.00 +5500; 6000.00  N
!REF:81 !
$
$###########################################################################
$                   THERMODYNAMIC PARAMETERS: MNS_Q
$###########################################################################
$
 PHASE MNS_Q %  2 1   1 > >> 1 !
    CONSTITUENT MNS_Q  : CU,FE,MN% : S :  !
PARAMETER G(MNS_Q,CU:S;0) 273.00 +GHSERCU#+GHSERSS#; 6000.00  N
!REF:pov09 !
PARAMETER G(MNS_Q,FE:S;0) 273.00 -70100-201.349*T+24.2116*T*LN(T)
   -0.003402*T**2+GHSERFE#+GHSERSS#; 6000.00  N
!REF:81 !
PARAMETER G(MNS_Q,MN:S;0) 273.00 -182867-368.385*T+48.2648*T*LN(T)
   -0.01153*T**2+GHSERMN#+GHSERSS#; 6000.00  N
!REF:81 !
PARAMETER L(MNS_Q,CU,FE:S;0) 273.00 -110000; 6000.00  N
!REF:pov09 !
PARAMETER L(MNS_Q,CU,FE:S;1) 273.00 +1E-8; 6000.00  N
!REF:pov09 !
PARAMETER L(MNS_Q,CU,MN:S;0) 273.00 -110000; 6000.00  N
!REF:pov09 !
PARAMETER L(MNS_Q,CU,MN:S;1) 273.00 +1e-8; 6000.00  N
!REF:pov09 !
PARAMETER L(MNS_Q,FE,MN:S;0) 273.00 +8500; 6000.00  N
!REF:81 !
PARAMETER L(MNS_Q,FE,MN:S;1) 273.00 +5500; 6000.00  N
!REF:81 !
$
$###########################################################################
$                   THERMODYNAMIC PARAMETERS: PYRR
$###########################################################################
$
 PHASE PYRR %  2 1   1 > 
(Cu,Fe)S pyrrhotite, hexagonal close-packed, 
for thermodynamic equilibrium calculations only. 
>> 0 !
    CONSTITUENT PYRR  : CU,FE,VA : S :  !
PARAMETER G(PYRR,CU:S;0) 273.00 +GHSERCU#+GHSERSS#; 6000.00  N 
!REF:82 !
PARAMETER G(PYRR,FE:S;0) 273.00 +GHSERFE#+GHSERSS#-107518
   -18.19*T+1.78*T*LN(T); 6000.00  N
!REF:82 !
PARAMETER G(PYRR,VA:S;0) 273.00 +GHSERSS#+258600; 6000.00  N
!REF:82 !
$----------------------Interaction parameters----------------------
PARAMETER L(PYRR,CU,FE:S;0) 273.00 -90000; 6000.00  N
!REF:82 !
PARAMETER L(PYRR,FE,VA:S;0) 273.00 -407000+10*T; 6000.00  N
!REF:82 !
PARAMETER L(PYRR,FE,VA:S;1) 273.00 +60000+20*T; 6000.00  N
!REF:82 !
$
$###########################################################################
$                   THERMODYNAMIC PARAMETERS: TIS
$###########################################################################
$
 PHASE TIS %  2 1   1 > >> 1 !
    CONSTITUENT TIS  : TI : S :  !
PARAMETER G(TIS,TI:S;0) 273.00 +GHSERTI#+GHSERSS#
   -87724-125.24*T; 6000.00  N
!REF:pov09 !
$
$###########################################################################
$                   THERMODYNAMIC PARAMETERS: TI4C2S2
$###########################################################################
$
 PHASE TI4C2S2 %  3 4   2   2 > >> 2 !
    CONSTITUENT TI4C2S2  : TI : C : S :  !
PARAMETER G(TI4C2S2,TI:C:S;0) 273.00 +4*GHSERTI#+2*GHSERCC#+2*GHSERSS#
  -449804-348*T; 6000.00  N
!REF:pov09 !
$
$###########################################################################
$                   THERMODYNAMIC PARAMETERS: FE17Y2
$###########################################################################
$
 PHASE FE17Y2 %  2 17   2 > >> 1 !
    CONSTITUENT FE17Y2  : FE : Y :  !
PARAMETER G(FE17Y2,FE:Y;0) 273.00 +17*GHSERFE#+2*GHSERYY#
  -6380-1.9*T; 6000.00  N
!REF:po12 !
$
$###########################################################################
$                   THERMODYNAMIC PARAMETERS: NI5Y
$###########################################################################
$
 PHASE NI5Y  %  2 5   1 > >> 1 !
    CONSTITUENT NI5Y  :NI : Y :  !
PARAMETER G(NI5Y,NI:Y;0) 273.00 +5*GHSERNI#+GHSERYY#
 -186706+31.187*T; 6000.00  N 
!REF:212 !
$
$###########################################################################
$                   THERMODYNAMIC PARAMETERS: OXIDE PHASES
$###########################################################################
$
 TYPE_DEFINITION ( GES A_P_D CORUND MAGNETIC  -3.0    0.28 !
 PHASE CORUND  %(  2 2   3 > corund-structured (Al,Cr,Fe)2O3 >> 2 !
   CONSTITUENT CORUND  :AL%,CR%,FE,NI : O :  !
PARAMETER G(CORUND,AL:O;0) 273.00 +GAL2O3#; 6000.00  N 
!REF:200 !
PARAMETER G(CORUND,CR:O;0) 273.00 +GCR2O3#; 6000.00  N 
!REF:198 !
PARAMETER G(CORUND,FE:O;0) 273.00 +GFE2O3#; 6000.00  N 
!REF:196 !
PARAMETER G(CORUND,NI:O;0) 273.00 +2*GHSERNI#
+3*GHSEROO#; 6000.00  N 
!REF:pov12 !
PARAMETER L(CORUND,CR,FE:O;0) 273.00 -100000+50*T; 6000.00  N 
!REF:pov12 !
PARAMETER L(CORUND,AL,CR:O;0) 273.00 +120000-50*T; 6000.00  N 
!REF:pov12 !
PARAMETER L(CORUND,AL,CR:O;1) 273.00 +1e-8; 6000.00  N 
!REF:pov12 !
PARAMETER L(CORUND,AL,FE:O;0) 273.00 +100000; 6000.00  N 
!REF:pov12 !
PARAMETER L(CORUND,AL,NI:O;0) 273.00 +200000; 6000.00  N 
!REF:pov12 !
PARAMETER TC(CORUND,CR:O;0) 273.00 308.6; 6000.00  N 
!REF:198 !
PARAMETER BMAGN(CORUND,CR:O;0) 273.00 3; 6000.00  N 
!REF:198 !
PARAMETER TC(CORUND,FE:O;0) 273.00 -2867; 6000.00  N 
!REF:196 !
PARAMETER BMAGN(CORUND,FE:O;0) 273.00 -25.1; 6000.00  N 
!REF:196 !
$
 PHASE HALITE  %  2 1   1 > halite-structured (Cr,Fe,Ni)O >> 2 !
   CONSTITUENT HALITE  :AL,CR,FE%,NI% : O :  !
PARAMETER G(HALITE,AL:O;0) 273.00 0.33333*GAL2O3#
+0.33333*GHSERAL#+200000; 6000.00  N 
!REF:pov12 !
PARAMETER G(HALITE,CR:O;0) 273.00 0.33333*GCR2O3#
+0.33333*GHSERCR#+100000; 6000.00  N 
!REF:pov12 !
PARAMETER G(HALITE,FE:O;0) 273.00 +GFEO#; 6000.00  N 
!REF:199 !
PARAMETER G(HALITE,NI:O;0) 273.00 +GNIO#; 6000.00  N 
!REF:199 !
PARAMETER L(HALITE,AL,CR:O;0) 273.00 +1e-8; 6000.00  N 
!REF:pov12 !
PARAMETER L(HALITE,AL,NI:O;0) 273.00 +1e-8; 6000.00  N 
!REF:pov12 !
PARAMETER L(HALITE,AL,FE:O;0) 273.00 +1e-8; 6000.00  N 
!REF:pov12 !
PARAMETER L(HALITE,CR,FE:O;0) 273.00 -50000; 6000.00  N 
!REF:pov12 !
PARAMETER L(HALITE,CR,NI:O;0) 273.00 -50000; 6000.00  N 
!REF:pov12 !
PARAMETER L(HALITE,FE,NI:O;0) 273.00 -21995.73+19.74*T; 6000.00  N 
!REF:199 !
PARAMETER L(HALITE,FE,NI:O;1) 273.00 -3335.37; 6000.00  N 
!REF:199 !
$
 PHASE HF1O2_M  %  2 0.33333  0.66667  > monoclinic, 
strengthening dispersoid >> 2 !
    CONSTITUENT HF1O2_M  :HF : O:  !
PARAMETER G(HF1O2_M,HF:O;0) 273.00 +0.333333*GHF1O2_S#; 6000.00  N 
  !REF:195 !
$
 PHASE HF1O2_T  %  2 0.33333  0.66667  > tetragonal >> 1 !
    CONSTITUENT HF1O2_T  :HF : O:  !
PARAMETER G(HF1O2_T,HF:O;0) 273.00 +0.333333*GHF1O2_S#
 +2736-1.333333*T; 6000.00  N
!REF:195 !
$
 PHASE HF1O2_C  %  2 0.33333  0.66667  > cubic >> 1 !
    CONSTITUENT HF1O2_C  :HF : O:  !
PARAMETER G(HF1O2_C,HF:O;0) 273.00 +0.333333*GHF1O2_S#
 +6473.3333-2.66667*T; 6000.00  N
!REF:195 !
$
 PHASE LA2O3_A  %  2 2   3 > hexagonal, strengthening dispersoid >> 2 !
    CONSTITUENT LA2O3_A  :LA : O :  !
PARAMETER G(LA2O3_A,LA:O;0) 273.00 +GLA2O3D#; 6000.00 N 
!REF:204 !
$
 PHASE LA2O3_H  %  2 2   3 > ordered hexagonal >> 1 !
    CONSTITUENT LA2O3_H  :LA : O :  !
PARAMETER G(LA2O3_H,LA:O;0) 273.00 +GLA2O3H#; 6000.00 N 
!REF:204 !
$
 PHASE LA2O3_C  %  2 2   3 > cubic >> 1 !
    CONSTITUENT LA2O3_C  :LA : O :  !
PARAMETER G(LA2O3_C,LA:O;0) 273.00 +GLA2O3X#; 6000.00 N 
!REF:204 !
$
 PHASE SIO2  %  2 1   2 > Low Quartz >> 2 !
    CONSTITUENT SIO2  :SI : O :  !
PARAMETER G(SIO2,SI:O;0) 273.00 +GSIO2#; 6000.00  N 
!REF:201 !
$
 PHASE SPINEL  %  3 1   2 4 > >> 2 !
    CONSTITUENT SPINEL  :AL,CR,FE%,NI% : AL,CR%,FE,NI : O :  !
PARAMETER G(SPINEL,CR:FE:O;0) 273.00 +GHSERCR#+2*GHSERFE#+4*GHSEROO#
 -1200000+350*T-10*T*LN(T); 6000.00  N 
!REF:pov12 !
PARAMETER G(SPINEL,FE:FE:O;0) 273.00 +3*GHSERFE#+4*GHSEROO#
 -1150000+440*T-10*T*LN(T); 6000.00  N 
!REF:pov12 !
PARAMETER G(SPINEL,NI:AL:O;0) 273.00 +2*GHSERAL#+GHSERNI#+4*GHSEROO#
 -1900000+320*T+12*T*LN(T)-0.004*T**2; 6000.00  N 
!REF:pov12 !
PARAMETER G(SPINEL,CR:AL:O;0) 273.00 +2*GHSERAL#+GHSERCR#
+4*GHSEROO#; 6000.00  N 
!REF:pov12 !
PARAMETER G(SPINEL,FE:AL:O;0) 273.00 +2*GHSERAL#+GHSERFE#
+4*GHSEROO#-1975000+425*T-10*T*LN(T); 6000.00  N 
!REF:pov12 !
PARAMETER G(SPINEL,FE:NI:O;0) 273.00 +2*GHSERNI#+GHSERFE#
+4*GHSEROO#-500000+325*T-10*T*LN(T); 6000.00  N 
!REF:pov12 !
PARAMETER G(SPINEL,NI:FE:O;0) 273.00 +2*GHSERFE#+GHSERNI#+4*GHSEROO#
 -1000000+325*T-10*T*LN(T); 6000.00  N 
!REF:pov12 !
PARAMETER G(SPINEL,NI:CR:O;0) 273.00 +2*GHSERCR#+GHSERNI#+4*GHSEROO#
 -1240000+300*T-10*T*LN(T); 6000.00  N 
!REF:pov12 !
PARAMETER G(SPINEL,CR:NI:O;0) 273.00 +2*GHSERNI#+GHSERCR#
+4*GHSEROO#; 6000.00  N 
!REF:pov12 !
PARAMETER G(SPINEL,FE:CR:O;0) 273.00 +2*GHSERCR#+GHSERFE#+4*GHSEROO#
 -1420000+425*T-10*T*LN(T); 6000.00  N 
!REF:pov12 !
PARAMETER G(SPINEL,NI:NI:O;0) 273.00 +3*GHSERNI#+4*GHSEROO#; 6000.00  N 
!REF:pov12 !
PARAMETER G(SPINEL,CR:CR:O;0) 273.00 +GCR3O4#; 6000.00  N 
!REF:pov12 !
PARAMETER G(SPINEL,AL:AL:O;0) 273.00 +3*GHSERAL#+4*GHSEROO#; 6000.00  N 
!REF:pov12 !
PARAMETER G(SPINEL,AL:CR:O;0) 273.00 +1*GHSERAL#+2*GHSERCR#
 +4*GHSEROO#; 6000.00  N 
!REF:pov12 !
PARAMETER G(SPINEL,AL:FE:O;0) 273.00 +1*GHSERAL#+2*GHSERFE#
 +4*GHSEROO#; 6000.00  N 
!REF:pov12 !
PARAMETER G(SPINEL,AL:NI:O;0) 273.00 +1*GHSERAL#+2*GHSERNI#
 +4*GHSEROO#; 6000.00  N 
!REF:pov12 !
PARAMETER L(SPINEL,NI:CR,FE:O;0) 273.00 +120000-80*T; 6000.00  N 
!REF:pov12 !
PARAMETER L(SPINEL,NI:AL,CR:O;0) 273.00 +100000; 6000.00  N 
!REF:pov12 !
PARAMETER L(SPINEL,NI:AL,FE:O;0) 273.00 +100000; 6000.00  N 
!REF:pov12 !
PARAMETER L(SPINEL,FE:AL,CR:O;0) 273.00 +1e-8; 6000.00  N 
!REF:pov12 !
$
 PHASE TIO2  %  2 1   2 > Note: fully oxidized compound 
without oxygen vacancies >> 2 !
    CONSTITUENT TIO2  :TI : O :  !
PARAMETER G(TIO2,TI:O;0) 273.00 -976986.6+484.74037*T-77.76175*T*LN(T)
  -67156800*T**(-2)+1683920*T**(-1); 6000.00  N 
!REF:202 !
$
 PHASE TI2O3  %  2 2   3 > >> 1 !
    CONSTITUENT TI2O3  :TI : O :  !
PARAMETER G(TI2O3,TI:O;0) 273.00 +GTI2O3#; 6000.00  N 
!REF:202 !
$
 PHASE TRID  %  2 1   2 > Tridymite >> 1 !
    CONSTITUENT TRID  :SI : O :  !
PARAMETER G(TRID,SI:O;0) 273.00 +GTRID#; 6000.00  N 
!REF:201 !
$
 PHASE Y2O3_C  %  2 2   3 > cubic Yttrium oxide, 
strengthening dispersoid >> 2 !
    CONSTITUENT Y2O3_C  :Y : O :  !
PARAMETER G(Y2O3_C,Y:O;0) 273.00 +GY2O3C#; 6000.00  N 
!REF:211 !
$
 PHASE Y2O3_H  %  2 2   3 > hexagonal Yttrium oxide, 
strengthening dispersoid >> 2 !
    CONSTITUENT Y2O3_H  :Y : O :  !
PARAMETER G(Y2O3_H,Y:O;0) 273.00 +GY2O3H#; 6000.00  N 
!REF:211 !

$
 PHASE O1_GAS % 1  1.0 > for thermodynamic properties calculations only >> 0 !
    CONSTITUENT O1_GAS :O : !
PARAMETER G(O1_GAS,O;0)
 273.00 GHSEROO#; 6000.00  N
!REF:0 !
